Repository: yuanping-1/notes

# 队长笔记

个人博客。**Markdown 源文件 + 零依赖构建脚本**，构建期生成纯静态 HTML。不需要服务器、不需要数据库、不需要 npm install。

四条内容线：科研 / 投资 / 周记 / 读书笔记。

## 快速开始

```bash
node src/build.js        # 构建 → dist/
node src/serve.js        # 本地预览 http://localhost:4173
```

有 npm 的话等价于 `npm run build` / `npm run preview`。项目**没有任何依赖**，`package.json` 只为了挂脚本。

`node src/build.js --drafts` 会连 `draft: true` 的文章一起构建，用于本地预览未完成的稿子。

## 目录结构

```
blog/
├── site.config.js          # 站点配置：标题、分类、导航、页脚、每页文章数
├── content/
│   ├── posts/              # 文章，文件名格式 YYYY-MM-DD-slug.md
│   └── pages/about.md      # 关于页
├── src/
│   ├── build.js            # 构建入口：读内容 → 渲染 → 套模板 → 写 dist/
│   ├── markdown.js         # 自写的 Markdown 渲染器（含 frontmatter 与公式占位）
│   ├── highlight.js        # 自写的语法高亮
│   ├── templates.js        # 页面模板与组件
│   └── serve.js            # 本地预览服务器
├── assets/                 # style.css + main.js，构建时原样复制到 dist/assets/
├── tools/                  # 开发期验证脚本（不参与站点产物）
└── dist/                   # 构建产物，可整体删除重建
```

`dist/` 是纯静态产物，直接丢到任何静态托管即可。它可随时删除，重新构建会完整重建。

## 构建与校验

```bash
node src/build.js     # 构建（等同 npm run build）
node tools/validate.js   # 校验产物（等同 npm run check）
```

**改完东西两个都跑**。校验脚本检查五类问题：

| 检查项 | 说明 |
| --- | --- |
| 断链 | 每个 `href` / `src` 指向的文件在 `dist/` 里真实存在 |
| 缺失锚点 | `page.html#section` 的目标页里确实有那个 `id` |
| 重复 id | 同一页面内 `id` 不得重复（否则锚点行为未定义） |
| 标签配平 | 结构性标签开闭数量一致，注释里的标签不计数 |
| 部署路径 | 只有 `404.html` 允许用绝对路径且前缀须等于 `site.config.js` 的 `url` 子路径；其他页面出现 `/` 开头引用即报错 |

另外会检查 `feed.xml` 里是否全是绝对链接（相对链接阅读器解析不了）、`<html lang>`、`<title>`、`DOCTYPE`。

退出码 0 表示全过，1 表示有错误。有错误时**不要提交**。

### 两个容易踩的路径陷阱

1. **站内链接必须相对**。除了 `404.html`，所有页面都用相对于自身目录的路径，这样根域部署、子路径部署、`file://` 直开都能用。写 markdown 时不要用 `/feed.xml` 这种根绝对路径。

2. **`404.html` 反过来必须绝对，且要带子路径前缀**。GitHub Pages 对任意不存在的路径都返回 `404.html`，浏览器会把基准 URL 当成那个错误路径——`/notes/posts/typo` 下的相对链接会被解析到 `/notes/posts/assets/...`。前缀由构建脚本从 `site.config.js` 的 `url` 推导（`build.js` 的 `notFoundRoot`）。所以**改部署地址时务必同步改 `url`**，否则 404 页会掉样式。

## 写一篇文章

在 `content/posts/` 下新建 `YYYY-MM-DD-英文短名.md`。文件名里的日期会作为 `date` 的兜底，slug 从文件名解析。

```markdown
---
title: 文章标题
date: 2026-09-14
category: research
tags: [钙钛矿, 稳定性, XRD]

excerpt: 列表和 RSS 里显示的摘要。不写则自动截取正文前 120 字。
---

正文从这里开始。
```

### frontmatter 字段

| 字段 | 必填 | 说明 |
| --- | --- | --- |
| `title` | 是 | 文章标题。缺省时退回文件名 |
| `date` | 是 | `YYYY-MM-DD`。缺省时用文件名日期，再退回文件修改时间 |
| `category` | 是 | 分类，**单值**。可写 slug（`research`）或中文名（`科研`），两者都识别 |
| `tags` | 否 | 标签，**多值**，跨分类自由使用。支持 `[a, b]` 或换行 `- a` 写法 |
| `excerpt` | 否 | 摘要。不写则截取正文前 120 字 |
| `updated` | 否 | 修订日期，填了会在文章头部显示 |
| `draft` | 否 | `true` 则不参与正式构建，只在本 `--drafts` 时出现 |
| `slug` | 否 | 覆盖从文件名解析的 URL 短名。**发布后不要改，否则旧链接 404** |

分类由 `site.config.js` 的 `categories` 定义。写错了构建不会失败，但会在终端给出警告并生成一个临时分类页——这是有意为之，静默丢文章比报错更难排查。

### 草稿要放 `content/drafts/`

**不要**用 `draft: true` 存未完成的稿子。仓库是公开的，`content/posts/` 会随 git 上传，`draft: true` 只让它不进构建产物，**挡不住别人翻仓库看到 `.md` 原文**。

草稿放 `content/drafts/`，该目录已在 `.gitignore` 里，物理上不进 git：

```bash
node src/build.js            # 跳过 drafts/ 全部内容
node src/build.js --drafts   # 把它们一起构建，用于本地预览
```

文件名与 frontmatter 格式和 `content/posts/` 完全一致，不需要写 `draft: true`——那个目录下的一切都算草稿。定稿后把文件移到 `content/posts/` 即可发布。

## 支持的 Markdown 语法

标题（`#`–`######`，正文里的 `#` 自动降为 `h2`，避免和文章标题抢文档大纲）、段落、**粗体**、*斜体*、~~删除线~~、==高亮==、`行内代码`、围栏代码块（带语言标识即高亮）、引用块、有序/无序/**嵌套列表**、任务列表、GFM 表格（支持 `:---:` 对齐）、分隔线、链接（外链自动加 `target="_blank"`）、图片（渲染为 `figure` + `figcaption`）。

代码块语言支持 python / javascript / bash / json / yaml / sql / r / matlab / latex / html / css，以及常见别名（`py`、`js`、`sh`、`yml`、`tex`…）。未识别的语言按纯文本转义输出，不会报错。

数学公式：行内 `$...$`，块级 `$$` 独占一行包围。用 KaTeX 渲染。

````markdown
行内公式 $\langle\tau\rangle = \frac{\sum A_i \tau_i^2}{\sum A_i \tau_i}$。

$$
E_g(x) = (1-x)E_g(\mathrm{I}) + x\,E_g(\mathrm{Br}) - b\,x(1-x)
$$
````

行内公式的 `$` 首尾不允许空白，因此「价格从 $5 到 $10」这类文本不会被误判成公式。

## 自定义

改 `site.config.js` 就够了：

- `title` / `subtitle` / `description` — 站名与副标题
- `author` — 名字、简介、单位、邮箱（关于页右侧卡片用）
- `nav` — 顶部导航
- `categories` — 分类列表，含 `slug` / `label` / `description`
- `footer` — 页脚链接与声明
- `pageSize` — 首页每页文章数（见下方"已知限制"）
- `math` — 是否加载 KaTeX
- `url` — 部署域名，用于 RSS 绝对链接

配色在 `assets/style.css` 顶部的 `:root` 与 `html[data-theme="dark"]` 两块里。分类色是 `--cat-*` 变量；标签色统一走 `[data-cat="..."]` 选择器，改一处即可。

## 部署

**当前线上地址：<https://yuanping-1.github.io/notes/>**，仓库 <https://github.com/yuanping-1/notes>。

### 日常发布

写完文章放进 `content/posts/`，然后：

```bash
git add -A
git commit -m "新文章：<标题>"
git push
```

GitHub Actions（`.github/workflows/pages.yml`）会自动跑 `node src/build.js` 并部署，约 30 秒后可访问。构建在 ubuntu-latest 上执行，因站点零依赖所以不需要 `npm install`。

**不要提交 `dist/`** —— 它由 CI 生成。本地 `dist/` 只在预览时有意义。

### 首次配置 Pages 时的一个坑

`actions/configure-pages@v5` **不要**开 `enablement: true`。创建 Pages *站点* 需要仓库 admin 权限，而 workflow 里的 `GITHUB_TOKEN` 是集成身份，必然报：

```
Create Pages site failed. Error: Resource not accessible by integration
```

`permissions:` 里写 `pages: write` 也救不了——那是*部署*权限，不是*建站*权限。建站这一步要用有 `repo` 权限的用户 token 单独做一次：

```bash
gh api -X POST /repos/yuanping-1/notes/pages -f build_type=workflow
```

（本站已开过，正常发布不需要再执行。）

File: content/posts/2026-09-12-perovskite-halide-segregation.md
---
title: 混合卤素钙钛矿的相分离：机制、表征证据与抑制策略
date: 2026-09-12
category: research
tags: [钙钛矿, 稳定性, 相分离, 光致发光]
excerpt: 混合卤素钙钛矿在光照下会自发分离成富碘与富溴相，这是叠层电池顶电池的一个硬约束。本文梳理相分离的现象学证据、离子迁移机制，以及判断"相分离还是降解"的判据。
---

混合卤素钙钛矿 $\mathrm{APb(I_{1-x}Br_x)_3}$ 是叠层电池顶电池的主要候选体系：调节 Br 含量可以把带隙从 1.6 eV 连续推到 2.3 eV，正好覆盖与硅底电池匹配的理想区间。问题在于，这个带隙在光照下会自己跑掉。

## 现象：光照诱导的可逆带隙收缩

Hoke 等人在 2015 年报道了一个当时不太被理解的观察：$\mathrm{MAPb(I_{0.6}Br_{0.4})_3}$ 薄膜在连续光照几分钟内，光致发光峰从约 1.85 eV 红移到 1.68 eV 附近，且远低于该组分的平均带隙。关灯后，峰位在数小时到数天内缓慢恢复。

这不是降解。判据很直接——如果是降解，恢复过程不会发生，而且 XRD 会上出现 $\mathrm{PbI_2}$ 的特征峰。相分离是可逆的，$\mathrm{PbI_2}$ 的析出不可逆。

目前的共识是：光照下光生载流子被局域的富碘畴捕获，形成低带隙的 I-rich 相，周围留下列富溴的基体。整个过程由卤素离子的迁移驱动，而不是化学分解。

带隙与卤素比例的关系可以用 bowing 方程描述：

$$
E_g(x) = (1-x)\,E_g(\mathrm{I}) + x\,E_g(\mathrm{Br}) - b\,x(1-x)
$$

其中 bowing 系数 $b$ 在混合卤素体系中约为 0.2–0.3 eV。相分离发生时，薄膜内出现两个局域带隙，而不是一个平均带隙——这是观测到双峰或发生大幅红移的物理来源。

## 机制：离子迁移

钙钛矿的离子迁移激活能远低于共价半导体。软晶格、低形成能的空位、以及 $6s^2$ 孤对电子带来的弱 Pb–I 键合，共同导致了这一点。

| 迁移物种 | 激活能 $E_a$ (eV) | 主要路径 | 文献中的分散度 |
| --- | --- | --- | --- |
| $\mathrm{V_I^+}$（碘空位） | 0.1 – 0.6 | 沿 ⟨110⟩ 通道 | 极大 |
| $\mathrm{MA^+}$ | 0.5 – 0.9 | 晶格间隙 | 中等 |
| $\mathrm{Pb^{2+}}$ | > 1.5 | 基本不动 | 小 |

碘空位的激活能文献值跨度超过 0.4 eV，这个分散度本身就说明问题：不同测量方法测的其实是不同的东西。DFT 算的是理想晶格中的跃迁势垒；阻抗谱测的是多晶薄膜中含晶界、含缺陷的整体电导；而变温 PL 测的是相分离起始温度，更接近热力学边界而不是动力学势垒。**跨方法比较激活能数字是没有意义的**，同一个体系给出 0.1 和 0.6 都可以是对的。

温度依赖用 Arrhenius 关系描述：

$$
k(T) = k_0 \exp\!\left(-\frac{E_a}{k_B T}\right)
$$

由于指数关系，室温下 $E_a$ 差 0.2 eV 对应迁移速率差约三个数量级。这解释了一个现象：相分离在光照下快速发生，但在室温暗态下恢复极慢——同一套机制，两个方向的有效势垒并不对称。

> 光照并不直接"推动"离子，而是通过改变局域载流子浓度和势能面降低了迁移的有效势垒。所以相分离速率对光强的依赖弱于线性，这与实验上看到的现象一致。

## 表征证据：怎么判断是相分离，不是降解

三个手段交叉验证，单看任何一个都容易误判：

- **PL 光谱**：红移说明低带隙畴形成。但要注意红移也可能来自自吸收或散射。判据是看是否出现**双峰**，以及是否伴随积分强度的显著下降。
- **XRD**：相分离会在原主峰旁出现卫星峰或峰形展宽，峰位移动通常小于 0.1°。而降解会出现 $\mathrm{PbI_2}$ 在 12.7° 附近的独立峰——这是两件事的分界线。
- **时间尺度**：相分离在分钟量级发生、小时到天量级恢复；降解通常是单向的、单调的。

处理 XRD 时间序列时，峰位精度比绝对强度重要得多，所以拟合要用整个峰形而不是取极值点：

```python
import numpy as np
from scipy.optimize import curve_fit


def pseudo_voigt(x, amp, center, sigma, eta, baseline):
    """伪 Voigt：Gaussian 与 Lorentzian 按 eta 混合。
    单用 Gaussian 会低估含微应变样品的峰尾，导致峰位系统性偏移。"""
    gauss = np.exp(-((x - center) ** 2) / (2 * sigma ** 2))
    lorentz = 1.0 / (1.0 + ((x - center) / sigma) ** 2)
    return amp * (eta * lorentz + (1 - eta) * gauss) + baseline


def track_peak_shift(two_theta, frames, guess=(1.0, 14.0, 0.1, 0.5, 0.0)):
    """逐帧拟合同一衍射峰，返回峰位随时间的演化。

    边界固定在对齐后的窗口内，否则相邻峰的尾巴会把中心拽走。
    """
    centers = []
    for frame in frames:
        popt, _ = curve_fit(
            pseudo_voigt, two_theta, frame,
            p0=guess,
            bounds=([0, guess[1] - 0.5, 1e-3, 0, -np.inf],
                    [np.inf, guess[1] + 0.5, 1.0, 1, np.inf]),
            maxfev=20000,
        )
        centers.append(popt[1])
        guess = tuple(popt)  # 用上一帧的解做初值，保证帧间连续
    return np.array(centers)
```

用上一帧的解作为下一帧初值是关键。若每帧都从同一个固定初值出发，峰位在 0.01° 量级的帧间抖动会积累成假的"漂移"信号，足以让人误判相分离已经发生。

## 抑制策略及其代价

按有效性排序，同时标注代价——没有免费方案：

1. **减小晶粒尺寸 / 增加晶界钝化**。晶界会钉扎卤素迁移。代价是晶界本身是复合中心，开路电压通常下降。
2. **三阳离子 / 三卤素组分**（Cs/FA/MA + I/Br）。熵稳定的立方相抑制了分离。代价是带隙调节精度下降，Br 的引入效率变低。
3. **添加微量 $\mathrm{KI}$ 或其他碘源**。补充碘空位抑制迁移。代价是过量碱金属离子本身会迁移，长期稳定性存疑。
4. **降低光照强度或工作温度**。这在实验室有效，但对实际工况没有意义。

## 还没解决的问题

- 相分离究竟是**热力学**上光生载流子改变了自由能面的稳定点，还是**动力学**上迁移势垒被降低？两种图景在很多实验上都能拟合，判别性实验还没做干净。
- 文献中报道的"相分离阈值"大多基于 PL 测量。PL 探测的是辐射复合最强的区域，对少数相敏感度极高。**用 PL 判断相分离的起始点，会系统性地早于体相的实际转变点。** 这个偏差有多大，取决于探针深度和载流子扩散长度。
- 逆过程（暗态恢复）的激活能测得更少，而它决定了器件在实际昼夜循环下的寿命。这一块的数据比正过程稀薄得多。

下一步想把这个体系在变温 GIWAXS 下做一套完整时间序列，看相分离的起始是否与晶格热膨胀的拐点重合——如果重合，那更支持热力学解释。
